Repository: slegt/BachelorarbeitLatex

Bachelorarbeit inklusive Rohdaten in `/data/`, python Quellcode in `/python/`
und Latex Quellcode in `/src/`.

File: data/EDX/W6821-3D/concentration.txt
     Element Ordnungs-      Net       Massen- Norm. Massen-         Atom-           1s      1s rel.
                  zahl   counts konzentration Konzentration Konzentration Unsicherheit Unsicherheit
                                           /%            /%            /%      /Masse%           /%
 Kupfer             29   220682          5,93         26,61         23,29         0,07         1,16
 Zink               30   170619          5,54         24,88         21,16         0,07         1,21
 Nickel             28   238580          4,71         21,15         20,04         0,05         1,10
 Kobalt             27   256585          4,49         20,15         19,01         0,05         1,13
 Magnesium          12   256313          1,61          7,21         16,50         0,06         3,91
 Kohlenstoff         6    84525          0,00          0,00          0,00         0,00         0,00
 Sauerstoff          8  3312406          0,00          0,00          0,00         0,00         0,00
 Aluminium          13 12117973          0,00          0,00          0,00         0,00         0,00
                            Sum         22,29        100,00        100,00

File: data/EDX/W6822-3D/concentration.txt
     Element Ordnungs-      Net       Massen- Norm. Massen-         Atom-           1s      1s rel.
                  zahl   counts konzentration Konzentration Konzentration Unsicherheit Unsicherheit
                                           /%            /%            /%      /Masse%           /%
 Kupfer             29   144988          4,29         25,85         22,66         0,05         1,23
 Zink               30   113233          4,07         24,49         20,86         0,05         1,29
 Nickel             28   167457          3,64         21,91         20,79         0,04         1,15
 Kobalt             27   178922          3,44         20,70         19,56         0,04         1,17
 Magnesium          12   183434          1,17          7,04         16,13         0,05         4,01
 Kohlenstoff         6    98413          0,00          0,00          0,00         0,00         0,00
 Sauerstoff          8  3229483          0,00          0,00          0,00         0,00         0,00
 Aluminium          13 12628526          0,00          0,00          0,00         0,00         0,00
                            Sum         16,60        100,00        100,00

File: data/EDX/W6823-3D/concentration.txt
     Element Ordnungs-      Net       Massen- Norm. Massen-         Atom-           1s      1s rel.
                  zahl   counts konzentration Konzentration Konzentration Unsicherheit Unsicherheit
                                           /%            /%            /%      /Masse%           /%
 Kupfer             29   268899          7,00         25,94         22,52         0,08         1,14
 Zink               30   210001          6,63         24,57         20,72         0,08         1,18
 Nickel             28   301502          5,76         21,34         20,06         0,06         1,08
 Kobalt             27   325689          5,50         20,39         19,08         0,06         1,10
 Magnesium          12   318077          2,09          7,76         17,62         0,08         3,85
 Kohlenstoff         6   104980          0,00          0,00          0,00         0,00         0,00
 Sauerstoff          8  3149308          0,00          0,00          0,00         0,00         0,00
 Aluminium          13 10545224          0,00          0,00          0,00         0,00         0,00
                            Sum         26,97        100,00        100,00

File: data/EDX/W6824-3D/concentration.txt
     Element Ordnungs-      Net       Massen- Norm. Massen-         Atom-           1s      1s rel.
                  zahl   counts konzentration Konzentration Konzentration Unsicherheit Unsicherheit
                                           /%            /%            /%      /Masse%           /%
 Kupfer             29    90554          2,41         24,50         21,61         0,03         1,34
 Zink               29    75228          2,43         24,64         21,12         0,03         1,39
 Nickel             28   112151          2,20         22,33         21,32         0,03         1,21
 Kobalt             27   124323          2,17         22,01         20,93         0,03         1,22
 Magnesium          12   131905          0,64          6,52         15,03         0,03         4,28
 Kohlenstoff         6   116974          0,00          0,00          0,00         0,00         0,00
 Sauerstoff          8  4215680          0,00          0,00          0,00         0,00         0,00
 Aluminium          13 17216471          0,00          0,00          0,00         0,00         0,00
                            Sum          9,86        100,00        100,00
